Repository: wht2001www/materials-ai4s-open-benchmark-eval-v24-private-scoring

# Materials AI4S Open Benchmark Evaluation V24

全新独立题库：围绕固定的 MS01–MS10 十个物质科学科研任务，每个任务 3 题，共 30 题。

- 版本：24.0.0
- 公开题目不包含答案或隐藏测试标签。
- 每题均含真实可读取 `inputs/`、完整 `prompt.md`、`input_manifest.json` 和来源清单。
- 来源方式分为官方任务直接实例/固定子集、官方数据固定重划分、透明情境化改编；详情见 `benchmark_attribution.csv`。
- 当前统计：直接任务/实例/固定子集约 17 题；透明改编约 13 题。
- 满分：每题 100 分（DeterministicArtifactScore 80 + JudgeScore 20）。

## 目录

`tasks/MSxx/MSxx-Qy/inputs` 为真实模型输入；`prompt.md` 为完整公开题卡。运行者在题目目录创建 `output/`，不得修改 inputs。

## 上游 Benchmark

Matbench、JARVIS-Leaderboard、MADE、SimXRD、MatSci-NLP、LLM4Mat-Bench、CSPBenchmark、CSPBenchMetrics 与 AlchemyBench/Open Materials Guide。仓库、commit、文件路径和许可见逐题 source_manifest 与根目录 attribution 表。

## 重要边界

本仓库未假设任何 Skill/MCP/SCP 的可用性。题目用于评测科研任务完成能力，不对工具调用次数本身加分。MS10 因所列基准不存在独立 EHS 金标，明确采用真实合成文本 + 公开规则的情境化改编。

File: tasks/MS02/MS02-Q3/inputs/procedure.txt
Surfactant-templated sol-gel silica thin films bearing 5-mercapto-1-methyl-tetrazole on carbon electrode for Hg(II) detection Tetraethoxysilane (TEOS, 98%) and cetyltrimethylammonium bromide (CTAB, 98%) were purchased from Fluka. The MTTZ-siloxy derivative (triethoxysilyl-propyl-5-mercapto-1-methyl-tetrazole) was synthesized as previously described [38] and its structure (Scheme 1) confirmed by 13C and 1H NMR. Ethanol (95-96%, Merck) and HCl (37%, Aldrich) were used for precursor hydrolysis and film deposition, as well as for extraction of the surfactant template. Ru(NH3)6Cl3 (Aldrich), K3Fe(CN)6 (Fluka) and Fc(MeOH)2 (Alfa Aesar) have been used as redox probes, usually in solutions containing potassium hydrogen phthalate (KHP, Merck) as supporting electrolyte. Analytical grade Hg(NO3)2 (Prolabo) and HNO3 (65%, Merck) were used for the preparation of diluted mercury solutions; their concentration was checked using a certified standard solution (Hg2+ 1.001 +- 0.002 g L-1 in HNO3 3 M, Merck). All solutions were prepared with high-purity water (18 MΩ cm) from a millipore milli-Q water purification system. MTTZ-modified silica films were deposited by spin-coating on freshly polished surfaces of glassy carbon electrode (GCE, purchased from EG&G, Princeton Applied Research), according to a procedure adapted from Ref. [43]. The sol solutions were typically prepared by heating a mixture of 2.08 g TEOS (including selected equivalent fractions of MTTZ derivative, from 0 to 20% relative to TEOS), 5.5 g EtOH, 0.5 g water and 0.4 g of a 0.1 M HCl solution, at 70 degC for 1 h. 0.78 g of CTAB dissolved in 10 g of EtOH was then added to this mixture, which was stirred again for 1 h at room temperature. GCE surfaces have been carefully polished before deposition of the film, using successively alumina suspensions made of Al2O3 powders (Buehler) of 1, 0.3 and 0.05 μm particle sizes; they were then washed with ethanol and water. Hundred microliters of sol (prepared as above) was deposited on the electrode surface, and left 30 s before the electrode was rotated at 7000 rpm for 30 s (optimized values). This was performed using a disk electrode rotator (model 636, EG&G, Princeton Applied Research). The spin-coated films were then treated for 20 min at 60 degC. The extraction of the surfactant was performed in an ethanol solution containing 0.1 M HCl under stirring conditions for 15 min. The film electrodes were used in the electrochemical experiments without further treatment.

File: tasks/MS10/MS10-Q1/inputs/procedure.txt
## Materials
- **Precursor Materials**:
  - Cerium nitrate hexahydrate (Ce(NO3)3·6H2O): 2 g.
  - Sodium hydroxide: 0.4 M solution.
  
- **Solvents**:
  - Milli-Q water.
  - Ethanol absolute (1:4 v/v with water for chemical precipitation, 4:1 v/v for hydrothermal method).
  
- **Reagents**:
  - Nitric acid (HNO3).
  - 1 M NaOH solution for adjusting pH.

- **Specifications**:
  - All chemicals of analytical grade from Merck, Darmstadt, Germany.

## Synthesis Equipment

- **Centrifuge**: Used at 4000 rpm for 15 minutes.

- **Drying Oven**: Temperature range of 50–70 °C for 12 hours.
  
- **Teflon-lined Stainless Steel Autoclave**: Used for hydrothermal synthesis at 150 °C for 12 hours.

## Synthesis Procedure

### Wet Chemical Precipitation

1. Dissolve 2 g of Ce(NO3)3·6H2O in a mixture of Milli-Q water and ethanol (1:4 v/v).
2. Add the solution drop-wise to a 0.4 M sodium hydroxide solution under continuous stirring, maintaining pH ~11.
3. Stir until a yellow suspension forms (~30 min). 
4. Wash the precipitate with de-ionized water and ethanol; centrifuge and dry at 50–70 °C for 12 h. 
5. Denote the sample as CP (Chemical Precipitation).

### Hydrothermal Modification

1. Transfer the precipitated NPs into a Teflon-lined stainless-steel autoclave.
2. Seal and maintain at 150 °C for 12 hours.
3. Wash, centrifuge, and dry the precipitate at 70 °C for 12 h.
4. Denote the sample as HT (Hydrothermal Treatment).

## Characterization Methods and Equipment

- **X-ray Powder Diffraction (XRD)**: D8 ADVANCE diffractometer (Bruker AXS) with Cu-Kα radiation. 2θ = 10–80° at room temperature.
  
- **BET Surface Area Measurement**: Gemini VII, ASAP 2020 (Micromeritics Instrument) using nitrogen sorption isotherms at −195 °C after a 12 h degas at 110 °C.
  
- **Zeta Potential Measurements**: Zeta-sizer (Nano ZS, Malvern, UK).

- **Field Emission Scanning Electron Microscopy (FE-SEM)**: JSM-7100F (JEOL).

## Product Characteristics

- **Final Product**: CeO2 nanoparticles.
- **Sorption Capacities**: 
  - HT-1: 192 ± 10 mg Mo·g^−1
  - CP-2: 184 ± 12 mg Mo·g^−1
- **Morphological Characteristics**: Mesoporous structure with a spherical morphology in hydrothermally treated samples and a rough morphology in chemically precipitated samples.
